Repository: DanielSarmiento04/Design_Machine_Tool

File: 3erCorte/tables/table_10_4.csv
Material,ASTM num,exponente m,diametro in,A kpsi * in^m,Diametro mm,A Mpa * mm^m,Costo relativo
Alambre de piano,A228,0.145,0.004-0.256,201,0.10-6.5,2211,2.6
Alambre T y R en aceite,A229,0.187,0.020-0.500,147,0.5-12.7,1 855,1.3
Alambre estirado duro,A227,0.190,0.028-0.500,140,0.7-12.7,1 783,1.0
Alambre al cromo- vanadio,A232,0.168,0.032-0.437,169,0.8-11.1,2 005,3.1
Alambre al cromo- silicio,A401,0.108,0.063-0.375,202,1.6-95,1974,40
Alambre inoxidable 302#,A313,0.146,0.013-0.10,169,0.3-2.5,1867,7.6-11
Alambre de bronce fosforado,B159,0.263,0.10-0.20,128,25-5,2 065,8.0
Alambre de bronce fosforado,B159,0.478,0.20-0.40,90,5-10,2911,8.0
Alambre de bronce fosforado,B159,0,0.004-0.022,145,0.1-0.6,1000,8.0
Alambre de bronce fosforado,B159,0.028,0.022-0.075,121,0.6-2,913,8.0
Alambre de bronce fosforado,B159,0.064,0.075-0.30,110,2-7.5,932,8.0

File: 3erCorte/tables/table_10_5.csv
,Material,Limite tension,limite torsion,Diámetro in,E M-psi,E GPa,G M-psi,G GPa,diametro bajo,diametro alto
0,Alambre de piano A228,65-75,45-60,<0.032,29.5,203.4,12.0,82.7,,0.032
1,Alambre de piano A228,65-75,45-60,0.033-0.063,29.0,200.0,11.85,81.7,0.033,0.063
2,Alambre de piano A228,65-75,45-60,0.064-0.125,28.5,196.5,11.75,81.0,0.064,0.125
3,Alambre de piano A228,65-75,45-60,>0.125,28.0,193.0,11.6,80.0,0.125,
4,Resorte estirado duro A227,60-70,45-55,<0.032,28.8,198.6,11.7,80.7,,0.032
5,Resorte estirado duro A227,60-70,45-55,0.033-0.063,28.7,197.9,11.6,80.0,0.033,0.063
6,Resorte estirado duro A227,60-70,45-55,0.064-0.125,28.6,197.2,11.5,79.3,0.064,0.125
7,Resorte estirado duro A227,60-70,45-55,>0.125,28.5,196.5,11.4,78.6,0.125,
8,Templado en aceite A239 ,85-90,45-50,,28.5,196.5,11.2,77.2,,
9,Resorte de válvula A230 ,85-90,50-60,,29.5,203.4,11.2,77.2,,
10,Cromo-vanadio A231,88-93,65-75,,29.5,203.4,11.2,77.2,,
11,Cromo-vanadio A232 ,88-93,,,29.5,203.4,11.2,77.2,,
12,Cromo-silicio A401,85-93,65-75,,29.5,203.4,11.2,77.2,,
13,Acero inoxidable A313*,65-75,45-55,,28.0,193.0,10.0,69.0,,
14,Acero inoxidable 17-7PH ,75-80,55-60,,29.5,208.4,11.0,75.8,,
15,Acero inoxidable 414 ,65-70,42-55,,29.0,200.0,11.2,77.2,,
16,Acero inoxidable 420 ,65-75,45-55,,29.0,200.0,11.2,77.2,,
17,Acero inoxidable 431,72-76,50-55,,30.0,206.0,11.5,79.3,,
18,Bronce fosforado B159 ,75-80,45-50,,15.0,103.4,6.0,41.4,,
19,Cobre al berilio B197,70,50,,17.0,117.2,6.5,44.8,,
20,Cobre al berilio B197,75,50-55,,19.0,131.0,7.3,50.3,,
21,Aleación inconel X-750,65-70,40-45,,31.0,213.7,11.2,77.2,,
